Repository: nrhawkins/qmi

File: src/python/sc/SC_short_June2017.csv (part 1 of 5)
name,Tc
Sn1Te1,
Au0.22Te0.78,1.54
La1.92Sr0.08Cu1O4,24
Bi2Sr1.85Ba0.15Ca1Cu2Oz,83.5
B2Mg1,39.5
Pu1Rh1Ga5,8.5
Ru0.4V0.6,1
Nb0.4Ta0.6C1,9.7
Nd1.85Ce0.15Cu1O3.98,
Nb0.8Ga0.17Cr0.03,11.5
Bi4Sr4Er2Cu4O16+Y,
Bi1Pt1,1.21
Ti0.564V0.376Ru0.06,4.72
Sm1.665Gd0.185Ce0.15Cu1O4,13
Nb3Sn2,17.2
Bi2Sr2Ca1Cu2O8.24,80
Sr2Sc1Fe1P1O3,12
La1.9Ca1.1Cu2O6+Y,
La1Os2,8.9
La3Al1C1,
Zr0.99V0.01B2,6.4
Ta0.15Zr0.85,4.28
Y1Ba2Cu2.7Fe0.3IOZ,
Hf0.1Ta0.9,5.6
Mg0.815Al0.185B2,25.3
Hf0.2Ta0.8,6.26
La0.8Lu0.2,3.4
Hg1Ba2Ca4Cu5Oz,87
Eu1Nd2S5,3
Mo1Sr2Sm1.5Ce1Cu2O10,18
Au0.2Sb0.6Te0.2,6.6
Ir3V1,
La1.85Sr0.15Cu1O3.993,20
Y1Ba2Cu3OZ,92.8
Y1.8Ru0.2C2.7,11.2
Y1Sr2Cu2.8Ge0.2O,18
Fe1Se1,60
Y1Ba2Cu3.98Zn0.02O8,68
Sr0.925Nd0.075Cu1O2-d,
Y1Ba2Cu3O6.66,
La1.881Ba0.119Cu1O4,9.3
Nb0.5Ti0.45Zr0.05,
Y1Ba2Cu3O6.894,80.5
Yb1Ba2Cu3O7,96.1
Y0.7Pr0.3Ba2Cu3O6.96,57
Ba1Pb0.8Bi0.2O3,10.25
Tl1.15Sr1.6Ba0.4Ca2Cu3Ag0.4Oz,36
Ce1Co0.5Ir0.5In5,0.64
Nd0.8Sm0.2F0.3Bi1S2O0.7,4.9
Tm1Ba2Cu3O6.44,28
Y0.95K0.05Ba2Cu3O6.6,89.4
Bi2Sr2Ca0.6Y0.4Cu2O8+z,67.8
Sm1.15Ba1.85Cu3O6.95,77.3
La1Ba2Cu2.7Co0.3O7.05,
Dy1Ni1.995Co0.01B2C1,4.1
Tb0.56Ca0.44Fe1As1O1,15.6
Tm0.6Pr0.4Ba2Cu3O6.95,50.3
La1.5Nd0.5Ca1Ba2Cu5O11.583,79
Y1Ba2Cu3O7-d,93
Y1Ba2Cu3O6.13,
Y0.8Ca0.1Pr0.1Ba2Cu3O6.95,81.4
Mg0.55Al0.225Li0.225B2,25.6
La1.75Sr0.25Cu1OZ,11.9
Ca1Al0.5Ga0.5Si1,3.73
La1Pd0.85Bi2,2.1
Mo6S6I2,13
Nb0.6Ti0.4,9.8
Ge3Nb5,0.46
Nd1.85Ce0.15Cu0.999Ni0.001O4,20
Mg1C1Ni3,7
La1.875Ba0.125Cu0.9Zn0.1O4,
Eu1Bi1S2F1,8.2
Tm1Ba2Cu3O6.99,89.8
Be0.95Ru0.05,1.47
La1Fe1As0.6P0.4F0.05O0.95,19.08
Pu1Ni1Ga5,
Li0.34Cs1Ca2Nb3O10,5.4
La1Fe1As1F0.04O0.96,
Rb0.7Bi1.3O3,11
Sc1Mo6S7,2.67
Y1.8Bi0.2C2.9,9.35
C1Si1,1.45
Ca0.8Na0.2Fe2As2,
Eu1Ba2Cu3O6.76,77
Nb2Pd1S4.25Se0.75,3.18
La1.35Sr0.65Cu0.5Fe0.5O4,
Ba0.48K0.52Bi1O2.9,21.1
Hg0.75Re0.25Sr2Gd1.5Ce0.5Cu2Oz,39
Bi2Sr2Ca1Cu1.982Ni0.018O8+d,74
La1Fe0.7Ru0.3As1F0.11O0.89,17.2
Ba0.6K0.4Fe2As2,36.5
Co0.5Mn0.5U6,2.55
Ta1S1.6Se0.4,4.1
Nb0.6Ta0.4C1,
Nd1Ba2Cu3O6.82,95
Yb1Ga1.1Si0.9,2.4
Pb2Sr2Cu2Ta1Cl1O8,
La0.93Pr0.07Tl3,0.8
Bi2Sr2Ca0.3Pr0.7Cu2OZ,
Pb1Mo6S8,12.7
B2Mg1,39.5
Bi1Ir1,
Ti1Os1P1,
Nb1Pt1,
Al0.3Ga0.7V3,13.9
Yb0.7Pr0.3Ba2Cu3O6.87,67.2
B1Nb3,
Y1Ba2Cu2.961Zn0.039O6.7,38
Bi1Cu1,1.4
Ba2Ti2Fe2As4O1,18.75
La1.875Ba0.125Cu0.96Ni0.04O4,
Al0.25V0.75,16.9
Nb1Se2,6.7
Au0.25Nb0.75,11
Ca0.1Ba1.65La1.25Cu3O7.01,19.5
Lu1Ni1B0.8C1.2,3.2
La6.4Ca1.6Ni7Ni1O20,
H0.46Nb0.69Pd0.31,3.05
Cd0.2Mg0.08,
Ca1.7Na0.3Cu1Br1Cl1O2,23.5
Nb3Ge0.5Ga0.5,7.3
Au0.1Sb0.9,8
Gd1Sr2Ru0.9Cu2.1O8,37.75
Tl1Sr2Ca1Cu2O6.88,0
Au1Pb3,4.4
Nb3Rh0.98Au0.02,2.53
Na0.4Bi1Ta2S5,
Na0.31Co1D2.5O3.25,4.5
Y1Ba2Cu3O6.92,92.2
Be22Re0.95W0.05,9.45
Pb0.14Hg1.16Ba2Ca1.38Cu2.56Ox,
Eu1.80375Gd0.04625Ce0.15Cu1O4,5.7
Y1Ba2Cu2.85Zn0.15OX,38
La1.2Ba1.47Ca0.33Cu3Oz,53
Mo3Sb7,2.25
Tl1Ba2Ca1.7Na0.3Cu3O9-z,100.31
Y1Ba2Cu3O6.94,91.7
Y1Ba2Cu2.955Co0.045O7-Z,
Ca1.89Na0.11Cu1Cl2O2,15.14
Mg0.815Al0.09B2,32.7
Ba0.63K0.37Bi1O3,31
Hg1Ba2Cu1O4+z,26
Zr3V3O1,7.5
Bi2.2Sr1.8Ca1.05Cu1.65Na0.5O8+Z,90
Nd1Ba2Cu2.85Ga0.15O6.62,23
Nb77.9Sn11.1Al5.5Ge5.5,13
Y1Ba1.925La0.075Cu3O6.9,99
Ce1Cu2Si2,0.6
Tc0.1W0.9,1.25
K1,
Mg1B1.94C0.06,34.8
La1.85Sr0.15Cu1O4,35
Y1Ba2Cu2.97Mn0.03Oz,90.2
Pd1Sb1,1.5
Tl0.25Li0.25Ba2Ca1Mg1Cu3.45Co0.05O10-z,112
S1W1,
Hg0.5Tl1.5Ba2Y0.4Ca0.6Cu2O8-z,
Nd1Fe1As1F0.18O0.82,50
Y1Ba2Cu2.85Zn0.15O7,
Hg0.8Ge0.2Ba2Ca1Cu2O6.2,124
Nb0.44Ti0.56,8.99
La0.8Pr0.2Ba1Ca1Cu3O7,52
La2Cu1O4,
Be0.957Re0.043,9.67
Mg0.6Ti0.4B2,37.5
Bi1.7Sr1.3Ca2Cu3OX,95
Bi2Sr1.51La0.49Cu1O6+D,33.5
C60K3,19.3
Al1,1.159
Sm1Fe0.99Mn0.01As1F0.12O0.88,37.2
Mo0.6Ru0.4,8.7
La1.7Ba0.3Cu1O4+Z,16
Ba0.5K0.5Bi1O3,19.55
Ba1Cu1O2+X,
Y1Ba2Cu3O7,93
Mo0.3Si1,11.7
Y1Ba2Cu3O7-z,92
Y1Ba2Cu3O7,83
Tl1.07Sr2.04Lu0.29Ca0.61Cu1.99Oy,77
Sm1Fe1As1F0.12O0.88,50.1
Re0.67Y0.33,1.83
La1Pd2Ge2,1.12
La1Ni1B1N1,
Nd0.78La1.1Ce0.12Cu1O4-d,17
Y1Ba2Cu3O6.9,88
Tl0.9Sr1.6Yb0.4Ca1Cu2.1O7-z,78
Lu2Fe3Si5,6.1
Y1Ba2Cu3H0.91O6.91,91.4
La1.81Sr0.19Cu0.995Zn0.005O4,29
Bi2Sr2Ca0.6Y0.4Cu2O8,37
Nd2Cu1F0.1O3.9,
Bi1.6Pb0.4Sr2Ca1.5Sm0.5Cu3Oz,28
La1.78Sr0.22Cu0.96Zn0.04O4,
Nb3Sn0.5Zr0.5,16.5
Rh3Y1,1.07
Pd50.745Mo0.255Sb49,1.67
Dy1Ni2B2C1,6.24
U0.4La0.6Pd2Al3,
Er1Ba2Cu2.9Ni0.1OX,83.3
Ca1Fe1.8Co0.2As2,17.1
Y1Ba2Cu3.992Zn0.008O8,66.1
Be5Rh1,
La2Cu1O4,21.5
Ba1Ti2Sb1.9Sn0.1O1,
C8.1K1,0.152
Pr1Co1Ge3,
Gd0.97Pr0.03Ba2Cu3O7,93.1
Er1Ba2Cu3O6.91,92
La1.75Nd0.125Sr0.125Cu1O4,17.5
Y1Ba2Cu3H0.64O6.54,42.05
B2Mg1,38
Dy0.1Pr0.9Ba2Cu3O7,
Bi0.5Pb0.5,8.4
Al0.08Au0.92,0.088
Sr0.7Ca0.3Cu1O2,99
Y0.85K0.15Ba2Cu3O6.48,90.15
Pd2Sn1Y1,4.9
Tl0.2Hg0.8Ba2Ca2Cu3Oz,
Y1Ba2Cu3OZ,84.5
Nb3Rh0.3Ir0.7,
Eu1Fe1.78Ir0.22As2,21
Eu1Ba1Sr1Cu3O6.94,80
Nb99.861O0.139,9.03
Cr0.045Fe0.855Al0.1,
Ca0.4Na0.6Fe2As2,25
Eu1Ba2Cu2Co1O7.31,
Hg0.65V0.35Sr2Ca0.65Nd0.35Cu2Oz,81.5
Hf1,0.128
La0.23Th0.77Pb3,2161
Bi2Sr1.9Y0.1Ca1Cu2O8.24,94
Y1Ba2Cu3Co0.1OZ,91
Pr1.83Ce0.17Cu1O3.99,13
Ru1Sr2Gd1Cu2O8,27.5
V3Ga0.6Si0.4,9.5
Bi2Sr2Ca0.72Pr0.28Cu2O8+d,71
Bi2Sr2Ca1Cu2O8.198,78
Tl1,1.38
Bi2Sr2Ca1Cu1.97Zn0.03O8+d,
Fe1Se1,8.8
Mo0.3V0.7,0.76
Hf0.77Os0.23,
Pr1.74Ce0.15Sr0.11Cu1O3.96,18
La1.85Sr0.15Cu1O4,30
Er0.8Pr0.2Ba2Cu3O7-Z,80
Y1Ba2Cu3O7,86
La1.9Sm0.1Cu1O4,25
Y1Sr1.2Ba0.8Cu2.5B0.5O7,35
Bi8Sr8Ca4Cu9O34.16,94.2
Hg1Ba2Cu1O4+x,96
Ce1Bi1S2F0.7O0.3,2.68
Y1Ba2Cu3O6.95,
Mo0.65Pt0.1Re0.25,7.4
Mo0.22U0.78,2.06
S3Ta1,
La1Rh2,
Ga0.245Nb0.755,20.2
Y1Rh4B4,11.3
Bi1Pt1,1.21
Lu0.6Er0.4Ru1B2,6.295
Ga0.1Pb0.9,6.33
La1Ba2Cu2.4Fe0.6OZ,
Tm1Ni2B2C1,11
Nd2Cu1F0.24O3.76,27
Ga1,1.061
Bi1.95Sr1.75Nd0.3Cu1O4,30
C1V2,
Y1Ba2Cu3O6.74,60
As1Ru1,
C1.45La0.5Th0.5,14.2
Zr1Ru1P1,10.3
Nd1.4Ce0.2Sr0.4Cu0.985Zn0.015O4-Z,
Bi2.2Sr1.72La0.08Ca1Cu2O8,60.5
Sn2.6Mo15Se19,
La2Cu1O4.06,42
Nb3Pt1,8.7
La1.92Ba0.08Cu1O4,31.1
La1.92Ba0.08Cu1O4-z,28
Bi1Co1,0.49
In0.94Pb0.06,3.9
Dy0.35Ba0.65Pb0.1Cu0.9O3-Z,90.25
Y1Ba2Cu3O6.17,
Tl2Ba2Cu1O6+Z,37
Sr0.9Nd0.1Cu1O2,
In1,3.407
La2Cu1O4,
Y0.86Pr0.1Ca0.04Ba2Cu3O7-z,85.5
La1.8Sr0.2Cu1O4,32
Bi2Sr2Ca1Cu2O8.25,92
Al0.23Nb0.75Zr0.013,18.3
Ho1Ba1.6Sr0.4Cu4O8-Z,82
Bi2Sr2Ca0.4Y0.6Cu2Oz,
Na0.3Co1H2.6O3.3,4.3
Nb1,9.23
Y0.6Ca0.4Sr1.7Ba0.3Cu2Ga1O7,50
Y1Ba2Cu3O6.52,52.8
Mo0.95Hf0.05C0.75,14.2
Bi2.1Sr1.93Ca0.67Er0.3Cu2O8+z,36.4
Th1Ir1Ru1,2.53
Ca0.7Na0.3Fe2As2,
Y1Ba2Cu3O7-Z,90
Y0.8Pr0.2Ba2Cu3O7-d,75
La1.9Sr0.1Cu1O4,
Zr2Co0.75Ga0.25,5.1
Fe1Si1,
Be17Ta2,
Ga41Mo8,9.7
Ba1Fe1.848Rh0.152As2,22.2
Nb0.8Ga0.17Ni0.03,11.8
Hg1Ba2Cu1O4+z,95
Nd2Cu1O4,
Y0.95Pr0.05Ba2Cu3O6.96,91.5
Bi1.3Pb0.5Mo0.2Sr2Ca2Cu3OX,113.5
Re0.92V0.08,6.8
Hg0.5Bi0.5Sr0.5La0.5Cu1O5-z,27
Bi2.1Sr1.9Ca1Cu2O8.28,
Y1Ba2Cu2.7Zn0.3O6.92,47.2
Y1Ba2Cu2.76Zn0.24O7-d,9.6
Sm1.5Ba1.5Cu3O7.22,
La1.75Sr0.25Cu1O3.99,
Ca1Si2,1.58
Bi2Sr2Ca1Cu2O8.373,47.2
Lu1Ni1.83Co0.34B2C1,3.8
Y2Ba4Cu7O15-X,55
Tl1Sr3Ba1Cu2Co3OZ,52.2
Y1Ba2Cu3OZ,90.7
La1.82Sr0.18Cu0.975Ni0.025O4,
C60Rb3,28.6
Y0.375Lu0.625Ba2Cu3OX,86.9
Tm2Ir3Si5,
Ni2Nb1Al1,
Ba0.698Na0.302Fe2As2,18
Y0.3Pr0.7Ba2Cu4O8,
O3Sn0.21W1,
Fe0.96Ni0.04Se0.82,
La0.7Pr0.3Ba1.5Sr0.5Cu3O6.909,
Y1Ba2Cu3.95Zn0.05O8,47
H2Zr1,
Fe1.03Se1,
Tl1Ba2Ca2Cu3O9,123
Y1Ba2Cu3O6.85,89
Y1Ba1.4Sr0.6Cu4O7.8,78.5
Lu0.9Ho0.1Ru1B2,7.53
Y1Ba2Cu3O6.3,
Y1Ba2Cu2.94Zn0.06O7,64.9
Hg1Ba2Ca3Cu4FOz,114
Pd1Se1Te1,1.2
Gd0.001Nb0.999,9.18
Bi2Sr2Ca0.7Y0.3Cu1.95Zn0.05O8+z,48.7
H0.963Pd1,6.377
Bi2Sm0.5Ca2.5Cu2OZ,36.5
Ce1Fe1As0.9P0.1F0.05O0.95,19.3
Fe3Th7,2.09
Lu1Os3B2,4.62
Bi2Sr2Ca1Cu2O8+z,84
Mo0.25Sr2Ce2.01Nd0.99Cu2.75O11+z,31.7
Hf0.76Nb0.25,4.2
Eu0.887K0.113Fe2As2,
Mg1C1Ni2.995Ru0.005,6.91
Ag0.625Al0.375,0.106
B1Rh2,
Gd0.95Mo0.05Ba2Cu3O6.948,82.4
Si1,6.7
La1Fe1P1F0.05O0.95,6.7
Y1Ba2Cu3O7-d,93.1
C0.4Cu0.6Sr2Y0.86Sr0.14Cu2O7,
Mo0.8V0.2C1,12.8
Y1.6Ba2.4Cu3O10-X,90
Bi1Pb1Sr1.26La0.26Cu1O6,26
Y1Ba2Cu3O7,93
Mg0.94Ir0.06B2,28.1
Bi2Sr1.7Hg0.3Ca1Cu2Oz,81
Sr2Ru1O4,1.5
O0.95Ti1,0.8
Pr1Ru4As12,2.5
Y1Sr2Cu2.6Co0.4O6.8,
Y1Ba2Cu2.6Ni0.4O7,71
Y0.9Pr0.1Ba2Cu3O6.97,88.1
Nb3Pt1,8.174
La0.3Nd0.7Pt2.1B2.4C1.2,4.28
Sr1.85Na0.15Cu1C1O5,
Eu1Fe2As1.28P0.72,
Bi2Sr2Ca1Cu2O8,89
Bi0.3Pb0.2La1.5Sr1Cu2O5.94,24
Ir0.85V0.15,0.26
Y1Ba1.8Cu3Oz,94
Mo0.6Pt0.1Re0.3,8.5
La1.86Sr0.14Cu0.994Zn0.006O4,
Nd1Pd2Al3,
La1.6Sr0.4Ca0.5Tm0.5Cu2O6-Z,
Y1Ba2Cu3.96Co0.04O8,62.5
Y1Ba1.8Sr0.2Cu4O8,76.8
Re0.25W0.75,4.6
Ho1Ba2Cu3O6.87,
Cu1S4V2,4.45
La0.92Lu0.08,3.72
Bi1Pb1Sr2Y1.65Ce0.35Cu2O10+z,25
Bi2Pd3S2,
Ca5.84Sr4.02Bi0.14Cu15.84O29,72
V2.97Nb0.03Si1,15.8
Tl1Ba1.4La0.6Cu1O5,38
Bi0.045Sn0.955,3.88
Ge1Te1,0.08
Y1Ba2Cu3O6.48,48
Sr2.3Ca0.7Cu2Cl1.3O4+Z,80
Nb75Ga15Al10,18.55
Ca1Zn5,
Ca1Gd1Cu1Cl1O3,
Bi1.7Pb0.3Sr2Ca0.6Y0.4Cu1.94Zn0.06O8,53.5
La1.87Sr0.13Cu0.99Zn0.01O4,18.83
Mo1.75Ru1.25B2,3.7
Y1Ba1.972Ba0.028Cu3O7-z,87
Sn1,3.73
Bi2Sr2Ca1Cu2O8+z,90
Y0.7Ca0.3Sr2Cu2.5Se0.5O7-z,45
La1.85Sr0.15Cu1O4,37
Ca1Fe0.9Cr0.1As1F1,
P1S1Ta1,
Mo1Sr2Y1Cu2O8-z,22
Tl2Ba2Cu1O6+Z,
Gd1Ba2Cu3OZ,91
Y1Ba2Cu3O7,
Nd1Rh4B4,5.31
Re0.3Ta0.7,
Ru1Sr2Ho1.5Ce0.5Cu2O10-z,
Ti0.516V0.484,7.2
Ta0.8Mo0.2C1,8.5
Y1Ba2Cu3O6.92,92
Sr1Bi1S2F1,
Tl0.51Pb0.5Sr0.8Ba0.2Ca2Cu3U0.02Oz,114
Bi2Sr1.8La0.2Cu0.9Zn0.1Oz,
Ni25Th75,3.7
La3Ca0.2Cd0.8Ba3Cu7O16.261,
Ru2Th1,3.56
Ca10Pt3.617Fe9.383As18,13.6
Y0.86Sr2.14Cu2.6C0.4O7,
Bi1.95Sr1.65La0.4Cu1O6.36,23
B6La1,
B1Mo1.75Ta0.25,3.05
La1.3Ba1.5Ca0.2Cu3O6.7,20
Ca0.4M1Hf1N1Cl1,22.4
Ta4Pd3Te16,4.46
B2Mg1,39.1
La1.93Sr0.07Cu1O4,19
Bi1.6Pb0.4Sr1.6La0.4Cu1OY,26
La1.5Ba1.3Ca0.2Cu3O6.897,16
K1.1Bi1O3,8.8
Nd1.85Ce0.15Cu0.98Zn0.02O4,13
Tm1Ba2Cu3O6.65,92.5
Ru0.1Ti0.9,3.5
Y1Ba2Cu2.94Ti0.06O6.91,77
Ce1Ir0.736Pt0.264In5,
Y0.8Pr0.2Ba2Cu3O7-z,79.5
Nd1.85Ce0.15Cu0.999Ni0.001O4,19.5
Bi2Ca1Sr2Cu2O8,88
Ru1W1,7.5
Th0.999U0.001,0.654
Y1Ba2Cu3OZ,53
Nd1.85Ce0.15Cu1O4,22
Pr0.55Nd0.45Os4Sb12,1.01
Eu1Ba2Cu2.8Co0.2O6.98,55.3
Dy0.9Ca0.1Ba2Cu2.7Zn0.3O6.72,21
Pr0.6Ca0.4Fe1As1O1,
Ru1Sr2Eu1Cu2O8,23.5
Nb1Rh1P1,4.42
Ca1La1Ba1Cu2.88Zn0.12O7,14
Nb78Ga20Mn2,8.87
Na0.75Zr1N1Cl1,14.3
La1.825Sr0.175Cu0.99Ru0.01O4,29.6
Bi2Sr2Ca2Cu3O10+Z,107
Bi2Sr2Ca0.1Pr0.9Cu2O8.53,
Y1Ba2Cu3O6.82,85
Sm1Fe1As1O0.7,52.1
La1.84Sr0.16Cu0.987Ni0.013O4,25
La1.6Y0.4Ba2Ca0.8Cu4.8O11.86,
Ba0.56La0.44Fe2As2,
Hg0.7V0.3Sr1.5La0.5Cu1O4+z,49.7
Y0.82Pr0.1Ca0.08Ba2Cu3O7-z,83.4
S1Ti1,
Lu0.7Pr0.2Ca0.1Ba2Cu3O7-z,74
Nb3Rh0.9Pt0.1,2.8
Y1Ba2Cu2.9955Zn0.0045O6.95,90
La1.905Ba0.095Cu1O4,31
La1.35Ca0.15Nd0.5Cu1O4,26
Y1Ba2Cu3O6.95,91
Nd1Ba2Cu3O7.16,95.3
Ba1Ga1Si1,4.2
Tb1Fe1As1O0.82,43.8
Sr0.6K0.4Fe2As2,38
Cr1,
Ga0.6Cd0.4Sr2Y0.7Ca0.3Cu2O7+z,52.5
La2.5Y0.5Ca1Ba3Cu7Fe7O16.574,80
Bi0.33Hg0.67Sr2Y0.5Ca0.5Cu2O7,92
Y0.7Pr0.3Ba2Cu3O7-Z,60.4
Fe1Se0.8S0.2,10.8
La1.85Sr0.15Cu0.995V0.005O4+z,36.9
Sm1Ba2Cu3O6.55,12.8
U0.9622Th0.0378Be13,0.557
Y1Ba2Cu3O6.63,62
Bi0.4Pd0.6,3.7
La1.81Sr0.19Cu1O4,
Pb2Sr2Ca0.5Y0.5Cu3Oz,71
Bi2S2F0.1O0.9,4.43
Co0.15Ti0.85,3.8
Eu1Ba2Cu3O6.82,94
Ag0.03Tl0.97,2.67
Pd2.2S1,1.63
Mg1Co1Ni2.91Co0.09,6
Sm1.2Ba1.8Cu3O6.965,47
Fe0.4Ni0.6Zr2,1.78
Ce0.8La0.2Ru2,4.77
K2Cr3As3,6.1
Bi1Re2,2.2
La1.55Nd0.3Ca0.028Ba0.122Cu1O4,
Bi2Sr2Ca1Cu2O8,83
Y1Ba1.5Sr0.5Cu3O7-Z,87.4
Y1Ba2Cu3O6.3,
Os2Th1,
Ba0.1Sr0.9Ti1O3,0.1
B12Er1,
La1Ba2Cu1.5Fe1.5OZ,
Tl1Ba2Ca0.8Nd0.2Cu2O7,96.3
Ba1.7K0.3Pb0.9Bi0.1O4,11
Nb80Ga17Co3,11
Bi1.8Sr2Ca2Cu3OZ,95
Nb3Pd0.02Rh0.98,2.49
Mo0.94Fe0.06Ga4,2.6
Ru1Sr2Gd1Cu2O8,43
Bi2Sr2Ca0.6Gd0.4Cu2O8+z,61.1
Y0.6Ca0.4Sr1.8Ba0.2Cu2Ga1O7-z,45
Tm1Ba2Cu4O8,80
Co1Sn2,
As2Hf1,
Ce1Ni0.8Bi2,4.1
Cu2Mg1,
C1Mo1,13
Ba0.9Yb0.1Fe2As2,20
Nd1Pt1Si1,
Na0.05Ta1S2,4
Sm1Fe0.95Ru0.05As1F0.15O0.85,42.7
Bi2Sr2Ca0.2Y0.8Cu2O8+z,
Sb1V3,0.5
Dy1Ba2Cu2.7Zn0.3O6.9,
Bi1.3Pb0.7Sr2Eu1.65Ce0.35Cu2OZ,37
Hg0.75W0.25Sr2Ho1.5Ce0.5Cu2Oz,64
Pr1.87Ce0.13Cu1O3.99,16
Y1.55Pr0.2Ca0.25Ba2Cu3O7-d,20.2
Y1Ba2Cu3O6.9,92
Ce1Ir1In4.95Sn0.05,
La1Mo6Se8,10.8
Bi1.7Pb0.3Sr2Ca2Cu3Cs0.4Oz,107.3
Pb1Te1,
Tl1Sr2Ca0.4Tb0.6Cu2O7,62
Nb25Ti70Zr5,7.5
Be13U1,2.06
Yb0.9Pr0.1Ba2Cu3O6.92,88
Nb0.75Al0.225Ge0.025,17.9
Y1.6Lu0.4Fe3Si5,1.65
Bi0.1Pb0.4La1.3Sr1.2Cu2O5.83,25
Bi1.7Pb0.2Mo0.1Sr2Ca2Cu3OX,110
Tl2Ba2Cu1O6,59
Rb0.76Fe1.62Se2,29.5
Pr1Os2.4Ru1.6Sb12,1.14
Mg0.95Cr0.05B2,
Sm1.82Ce0.18Cu1O4-y,8.8
Pd17Se15,2.2
Bi2Sr1.7La0.3Cu1O6+Z,28
Nb3Si1,18
Nb3Te1,
Pb0.5Cd0.5Sr2.1Ca0.2Y0.7Cu2O7-d,
Y1Ba2Cu3O6.38,11.3
Hf1Mo2,0.07
La1Fe1As0.6Sb0.4O1,
Pb0.6Cu0.4Sr1La1Cu1O5.15,32
Y1Ba2Cu2.85Ni0.15S0.15Oz,83
Sn1V3,3.4
Sm0.8Pr0.2Ba2Cu3O6.65,21
Y1Ba2Cu3O6.94,92.5
Hg0.5Bi0.5Sr1.75La0.25Cu1O5-z,27
La1.93Ba0.07Cu1O4,23.4
Hg1Ba2Cu1O4.36,40
Zr2Co0.9Ga0.1,5.72
B2Mg1,38.6
Sc0.1Zr0.9,
Na1Te1,
Y0.85Pr0.15Ba2Cu3O7-z,80
Y1Ba2Cu2.95Fe0.05O6.79,67.6
Y1Ni2B2C1,15.7
Ba1.6Sr0.4Yb0.65Ca0.35Cu3O6.04,50
Bi2Sr2Ca1Cu2Li0.4Oz,91.2
La1.5Nd0.4Ba0.1Cu1O4,9.95
Y0.5Pr0.5Ba2Cu3O6.76,4
Er1Ba2Cu3O6.87,
Be0.934Ni0.066,0.88
Ge0.95Te1,0.246
La1.88Sr0.12Cu1O4,
Ba2Cu1Cl2O2,
Bi1.95Sr1.65La0.4Cu1O6+z,15
La1.875Ba0.125Cu0.92Zn0.08O4,
Nd0.85La1Th0.15Cu1O4,16
Nb0.71Mo0.29C1,13.45
Ce1Bi1S2F0.5O0.5,2.27
Bi1Pt1Te1,1.15
La1.85Sr0.15Cu0.94Ti0.06O4,
Lu0.5Y0.5Ni2B2C1,14.9
Bi2Sr2Ca1Cu2O8.28,75
Co1Zr2,6.3
Gd1Ba2Cu2.7Ni0.3O7-Z,32.3
U0.9La0.1Pd2Al3,
Tm1Rh4B4,9.8
Nb3Al0.9Ge0.1,19.5
Au3Te5,1.62
Tl1Ba2Ca2Cu3C0.2Oz,123.5
Ce0.94La0.06Ru2,6.55
Nd1Sr2Ta0.8Sn0.2O8-z,
Y1Ba2Cu2.94Zn0.06O6.53,
Pb1.14Ta2S5.14,3.3
La1.85Sr0.15Cu0.984Zn0.016O4,19
Tm1Ba2Cu3O6.94,89.88
C0.5Ba2Ca3Cu4.5O11+z,117
Nd1.85Ce0.15Cu1O4,19.2
Y1Ni2B2C1,16.01
Sr1Pd1.93Pt0.07Ge2,3.24
Y0.6Pr0.4Ba2Cu3O6.76,44.3
La1Fe0.85Co0.15As1O1,
Y0.8Ca0.2Ba1.85Nd0.15Cu3OZ,83
Sn0.97Te1,0.155
Y1Ba2Cu3O7-Z,92
Tl1Sr2Sr0.5Er0.5Cu2O7-Z,83.5
Mo6Se7.3S0.7,5.03
Th0.9La0.1Ru2,4.73
Ce1Fe1As1F0.16O0.84,41
Ga25Mn14V61,4.22
Ti0.975V0.025,1.4
Zr54.6Ti23.4Ni22,2.78
La1.91Ba0.09Cu1O4,
Ga1,7.85
Bi2Sr1.9La0.1Ca1Cu2OY,85.04
K0.8Fe1.7Se2,32
Li1.8Fe2Se2M1,40
W5Si1B2,5.8
La2Cu1O4,
M0.17Ta0.3W0.7S2,
Cu0.844Sb0.156,0.067
Hg1Tl2Sr4Ca2Cu4OZ,91.5
Nd1Fe1As1F0.18O0.82,52
Sm1Ba2Cu3O6.11,
La1.1Ba1.57Ca0.33Cu3Oz,43
Hg1Ba2Ca2Cu3F0.1Oz,127.4
Y1Ba2Cu2.94Zn0.06O6.03,
U0.99Gd0.01Pd2Al3,1.16
Pt1,0.0019
La1.825Sr0.175Cu1O4,27.5
Mg1B1.9C0.1,34
La1.943Sr0.076Cu1O4,16.5
Er2Fe3Si5,0.93
Bi2Sr2Ca1Cu2O8+z,85
Hg1.5Pb0.5Ba2Y0.3Ca0.7Cu2O8-z,80
Ba1Ir2P2,2.1
Bi2Cs1,4.75
La1.25Ca0.35Ba1.4Cu3O7.108,74.3
Ag1B2,6.7
Pb0.5Cd0.5Sr2Tb0.6Ca0.4Cu2O7,19
La1.9Sr0.1Cu1O4.018,40
Nd1Fe1As1F0.11O0.89,48
Nd1.25La0.6Ce0.15Cu1O4,23
Cs1Os2O6,3.3
Gd0.5Nd1.35Ce0.15Cu1O4,14.3
Ca8.44La1.56Pt3Fe10As18,32.3
Nd1Ba1.5Sr0.5Cu3O6.91,83
Y1Ba2Cu2.82Ni0.18O7,68
Mo0.25Sr2Ce2.01Y0.99Cu2.75O11+z,52.9
Re0.9V0.1,9.4
Sr2Y1Ru0.96Cu0.04O6,5.1
Eu0.1Pr0.9Ba2Cu3O7,
Li1Fe1As1,17
Bi1.6Pb0.4Sr2Ca2Cu2.95Zn0.05OZ,97.1
Sm1La0.8Sr0.2Cu1O3.925,19.6
Ca0.88La0.12Fe1As1.8Sb0.2,47.2
Bi2Sr2Ca1Cu-1.7Au3.7OZ,63
Nb0.75Al0.21Ge0.04,19.7
Y1Ba2Cu2.85Zn0.15O7,42
Y0.6Pr1.4Ba4Cu7O15-Z,10
Ce1Cu2Si2,0.65
Nb1Ru1.2Pt1.8,
Ti1,0.4
Ce1Rh1In5,2.12
Y0.6Pr0.4Ba2Cu3O7,45.3
Ba0.78K0.22Fe2As2,23.5
La1.5Pr0.5Ca1Ba2Cu5O11.782,57.7
In4Sb1Te3,1.4
La1Fe1As0.4P0.6F0.1O0.9,21.14
Cr0.945V0.055,
Sm12Cu2.96Ni0.04O6.88,83
Pr0.4Nd0.6Os4Sb12,
Ba1.6Sr0.4Yb0.6Ca0.4Cu3O6.25,53
Ag0.85Sn1.15Se2,6.23
Pb0.5Cd0.5Sr2Tb0.5Ca0.5Cu2O7,19
Ce1Pt3Si1,0.75
U1,0.27
Bi2Sr2Ca1Cu2O8.23,70
La3Co4Sn13,1.95
Ba1Fe1.852Co0.148As2,23
Al1Nb3,9.9
Hg0.82Re0.18Ba2Ca2Cu3O8+D,Re-1223
Bi2Sr1.27La0.73Cu1O6+Z,14
Y2C2Br0.5I1.5,11.6
Pr1Ba2Cu2.925Co0.075Oz,
Lu0.7Pr0.3Ba2Cu3O7-d,70
Nb0.69Sn0.25Ta0.06,17.8
Cd0.002Zn0.998,0.78
Gd0.2Pr0.3Ca0.5Ba2Cu3O7-z,96
Ce0.97Gd0.03Ru2,4.69
K0.75La0.25Bi1O3,12.2
La2Cu1O4.13,34
Bi4Sr4Tb2Cu4OZ,
Nb0.7Fe1.55Se1.01S0.99,23.5
Y1Ba2Cu2.97Zn0.03O6.7,50
Tl1Ba1Sr1Ca2Cu3O9,97
Y1Ba2Cu3O6,
Ca0.81La0.19Fe1As2,28
Sb2Te3,6.97
Pr1.7945Y0.0555Ce0.15Cu1O4,15
Tl0.5Ba2Ca3Cu2.5Zn2O12-z,115.3
Lu2Fe3Si5,6.2
Hg0.9Pb0.1Ba2Ca2Cu3O8.25,118
Mg0.956Al0.044B2,34
Bi2Sr2Ca1Cu2O8+y,78.6
Li0.17Cs1Ca2Nb3O10,
Os2U1,
Ni31Zr69,2.44
C1Hf0.6Nb0.4,4.5
Y1Ba2Cu2.9Al0.1O7.1,85
Y1Ba1.75La0.25Cu2.75Zn0.25Oz,23.8
Sm1Th3.4Ru0.6B4,
Nb3Rh0.5Os0.5,
Nd1Ba1.9La0.1O6.86,83.5
Y1.4Th0.6C2.9,16.3
K0.22Zr1N1Cl1,15.2
Fe1Te0.6Se0.4,11
Mg0.91Li0.09B1.84C0.16,30.15
Si1V3,16
Bi2Sr2Ca0.95Pr0.05Cu2O8,83.15
Fe0.5Ba2Er1Cu2.5O7.46,72
Li0.5Nb1O2,5
Cu1Ti1,
La0.6Th0.4Bi1S2O1,2.12
Cr1Re1,
Mg1C1Ni2.99Mn0.01,
Ga24.8V75.2,15.1
La1.8Sr0.2Cu0.99Zn0.01O4,27
Ce1Bi1S2F0.7O0.3,2.92
Yb1Fe4Al8,
La1.45Sr0.55Cu0.6Co0.4O4,
Dy1Ba2Cu2.9Ni0.1OX,81.8
Ce1Fe1As1H0.6O0.6,45.8
Au1Sn1,1.25
La1.82Sr0.18Cu1O4,
U1Pd2Al2.85Ga0.15,1.15
Ho0.2Dy0.8Ni2B2C1,6.23
C1.35Th0.9Y0.1,
Dy5Ir4Si10,
Tl2.5Pb0.5Nd1Sr2Cu2.5OX,39.87
Y1Ba2Cu3O7-Z,92
Bi1.7Pb0.3Sr2Ca0.925Sm0.075Cu3Oz,75
Y1Ba2Cu3O6.94,
Y1Ba2Cu3O6.96,88.9
Y1Sr2Cu2.75Cr0.25O7.1,
Ag5Cd8,
Ir0.32Sc0.68,
B4C1,
Hg0.75Re0.25Sr2Gd1.5Ce0.5Cu2Oz,50
Hg1Ba2Cu1FO4,97
Ce2Rh1In8,
Bi2Sr2Ca0.3Pr0.7Cu2OZ,
Pb0.5Sr2Y0.6Ca0.4Cu2.5O6.97,67
Yb0.3Pr0.7Ba1.7Sr0.3Cu3O6.91,
Ba1Fe1.77Co0.23As2,16.5
La2Cu1O4.12,43
Ba0.6K0.4Bi1O3,
Au0.16Te0.84,1.71
Mo6Se6Cl2,6.39
Y1Ba2Cu3O6.9,90.565
Ba1Ti2Sb2O1,1.2
Bi3Pb1Sr3Ca3Cu4Oz,94
Nb0.97Tc0.03,7.6
C60K3,
Mg1C1Ni2.7Fe0.3,6.88
La0.9985Tb0.0015Al2,2.9
Bi2Sr2Ca1Cu2O8.22,78.5
La1.8Pr0.2Ca0.4Ba2Cu4.4O10.7348,35.4
Ir0.75Mo0.25,0.13
Hg1.4Tl0.6Ba2Y0.7Ca0.3Cu2Oz,60.1
Nb1Se3,5
Y1Ba2Cu3O7-z,90
Eu0.08Ga0.02Ba2Cu3O7-Z,
La1Os4P12,
Zr1Os1P1,6.57
La1.82Sr0.18Cu0.98Zn0.02O4,17.9
Bi2Sr2Ca1Cu2O8+z,
Al1Gd0.0065La3,2.79
Bi2Sr2Ca0.3Pr0.7Cu2O8,
Pb2Ba2Cu2Ta1O8Cl,
Ho1Co3B2,
V0.81Cr0.09Al0.1,1.46
Eu1Ba1Sr0.6Ca0.4Cu3O6.95,
Ir0.3Ru0.2Rh0.5,0.02
Lu1Ni1.87Co0.26B2C1,6
La1.9Sr0.1Cu1O4,28.5
Cs3Hg3.3C60,29
Sc5Co4Si10,4.53
Eu1Ba1Sr0.7Ca0.3Cu3O6.95,75
Be17Zr2,
Gd0.922Pr0.078Ba2Cu3O7,84
In3Y1,0.78
Bi1.6Pb0.4Sr2Ca2Cu2.5Zn0.5OZ,64.65
La1Fe0.999Mn0.001As1F0.11O0.89,11.5
Ge2La1,2.24
Sr0.1La1.9Cu1O4-Y,33
Hg1Ba2Cu1O4.32,
Ba2Gd1Ru0.9Cu0.1O6,
La1Ba1Ca1Cu2.7P0.3O8.2-z,14
Al1Ge1,5.5
Bi2Sr2Ca1Cu1.99Co0.01Oz,88.7
Ga0.4Cd0.6Sr2Y0.7Ca0.3Cu2O7+z,61.5
Ge1V3,6.7
La1Fe0.875Co0.125As1O1,6.6
Mg0.9Ti0.1B2,38.3
As1Rh1,0.58
Y1Ba2Cu2.79Co0.21O7-Z,
Gd1Ba2Cu2.8Fe0.2OZ,58.7
Y1Ba1.5Sr0.5Cu3Oz,47
Er1Ba8Cu4OZ,
Mo0.8Pt0.2,4.56
Hg0.7Cr0.3Sr2Cu0.95Co0.05O4+z,35
Mo1.85Nb0.15B1C1,6.2
Bi1.8Sr2Ca1Cu2Li0.4Oz,94.1
C1.35Nb0.1Y0.9,10.8
Y1Ba2Cu3O7-Z,92.4
La1.85Ba0.15Cu1O4+Z,8
Sr0.875La0.125Cu1O2,36.9
Ir0.2Si0.05Zr0.75,6.2
Zr2Co0.3Ni0.7,1.87
Pb0.5V0.5Sr2Ca0.3Y0.7Cu2OZ,
Y2C2Br2,5.03
Si0.25V0.75,16.86
Pr1Pt4Ge8Sb4,1.4
Hg1Ba2Ca1.72Sr0.28Cu3O8+z,
Ho1Rh4B4,
Al2Ca1,
Sr2Cu1C0.95B0.05O5,12.5
Ge2Mo3,
Y2Pd0.6Pt0.4Ge3,2.46
Nd0.7Pr0.3Ba1.85Sr0.15Cu3O7-z,
Nd1.85Ce0.15Cu1O4,20
La1Ir2Zn20,0.6
Pb1Mo6S8,13.3
No0.988Nb1,14.9
Y3Os8B6,5.8
Ge1Rh1,0.96
Y1Ba2Cu3O6.7,
La2Cu1O3.97,
Hg1Ba2Ca1Cu2O6.1,92
Y1Ba2Cu3O7-d,78
Mg1B1.736C0.264,17.6
Nb3Rh0.5Os0.5,
Er1Sr0.8Ba1.2Cu3Oz,83.9
Ag0.16D0.47Pd0.84,15.3
Ba8Si28Ge18,3.12
Y1Ba2Cu3S0.05O7-X,93.5
Tl1Ba2Ca2Cu3O9+Z,103
Y1Ba2Cu3Li0.02O7,91.18
Bi2Sr1.4Gd0.6Ca1Cu2O8+z,
Nb5V50Ti45,7.4
Y1Pd3B3C0.3,22
Be13W1,4.1
La1.85Ca1.15Cu2O6+z,28
Bi0.148Mo0.182Cu0.67Sr2Y1Cu2Oz,30.1
Pb1Mo6S4Se5,3.64
La1.825Sr0.175Cu1O4-Y,37.5
Mo0.99Si1V2.01,
La1.73Eu0.2Sr0.12Cu1O4,
Ga1Si1V3,18.6
Bi2Sr2Ca1Cu2O8,82.5
Fe1Se1,65
La1.95Bi0.05Cu1O4.0635,34.9
La1.9Sr1.1Cu2O6.311,
Hg0.85Re0.15Ba1.6Sr0.4Ca2Cu3O8,130.3
La1.9Sr0.1Cu1O4,22.9
Si1Ti1,
Ca1Si2.2,1.37
La1.85Sr0.15Cu0.985Zn0.015O4,22.1
Y0.8Pr0.2Ba2Cu3O7.67,67.5
Sr1Si1.9Ni0.1,2.3
Li1.25Ti1.75O4,
Bi1.7Pb0.4Sr2Ca1.1Cu2.1Nd0.1Oz,83.15
Hg1.5Pb0.5Ba2Ca1Cu2O8-z,43
La2.4Te4Y0.6,
La0.3Sr0.7Ti1O3,
Ge1Nb3,19.4
Sr0.065Bi2Se3,2.6
M0.51Ta1S2,3.4
C1Nb1,10.95
Yb0.6Pr0.4Ba1.7Sr0.3Cu3O6.93,46
Y2Ba1.5Ca0.5Cu3O8+Z,80
Hg0.8V0.2Ba2Ca2Cu3O8.3,120
Rb0.698Fe1.497Se2,
Er0.95Y0.05Pd2Sn1,1.26
K0.8Fe1.78Se2,32
La1.9Sr0.1Cu0.995Zn0.005O4,20.19
Ca10Pt4Fe10As18,38
Be13Mg1,
K2Te3,
La1.86Sr0.14Cu0.99Ni0.01O4,
K3N1H3C60,28
Si1,6.7
Yb1Ba2Cu3O6.97,88
La0.9Nd0.1Pt2.1B2.4C1.2,10.3
Hf0.6Zr0.4V2,9.97
K0.8Fe2Se2,31
Bi2Sr2Ca1Cu2OX,85
Bi2Sr2Ca1Cu2O8+z,84
Ce1Cu2Si1.8Ge0.2,0.19
Ru0.6Sr2Gd1Cu2.4O8-z,72
Bi1V3,
Y1Ba2Cu2.7Ag0.3OY,90.2
La1Ru2.85Co0.15Si2,6.45
Mo4.66Rh1.33Te8,
Tl1.5Pb0.5Nd2Sr2Cu2OX,37.9
Rb0.1Li0.02W1O2.88F0.12,3.4
Gd0.9Pr0.1Ba2Cu3O7-Z,
Bi2Sr2Ca1Cu1.95K0.5O8+z,85
Sr0.95Ba0.05Ti1O3,0.5
Bi2Sr1.6La0.4Cu1O6+Z,19.1
In0.87Te1,1.55
Nb1.8Ta1.2Sn1,14.1
Ru0.85Rh0.15Sr2Gd1Cu2O8,19
Bi0.575Pb0.425,8.03
La2Ni1O4.18,
Mo0.2Ru0.8,1.66
M1Ta1S2,5.5
Na0.35Co1D1.4O2,4.7
Pr1Rh2B2C1,
Y1Ba2Cu2.955Fe0.045O7-Z,
Eu1Ba2Cu2.99Zn0.01O7-y,91.3
Bi1.8Pb0.2Sr2Cu1O6+y,14
La1.936Ce0.064Cu1O4,13.8
Y0.6Pr0.4Ba0.6Sr1.4Cu3O6.89,49
Y0.25Lu0.75Ba2Cu3OX,86
Tl1,2.3861
Y0.7Pr0.3Ba2Cu4O8,66.5
Tb1Fe1As1F0.1O0.9,51
Y1Ba1.75La0.25Cu2.75Al0.25Oz,81
Mg1B1.8C0.2,21.5
Y0.85Cs0.15Ba2Cu3O6.5,90.4
Hg0.7V0.3Ba1.25Sr0.75Cu1O4.6+z,55
Ca1Pt1.4Sn4.3,
Pr1Os4Sb12,1.85
Nb3Sb0.15Sn0.7Tl0.15,16.04
La1.85Sr0.15Cu0.98Ni0.02O4,22.2
Pr1Fe0.85Co0.15As1O1,5.9
V3Si0.2Ge0.8,6.1
Hg0.75W0.25Sr2Sm1.5Ce0.5Cu2Oz,56
La1Sm0.8Sr0.2Cu1O4,35
Bi3In5,4.2
Ir3Y1,3.5
Sr2Y1Cu3O7.45,62
Y1Re0.15Ba2Cu2.85O7.17,91
Mo0.25Sr2Ce2.01Pr0.99Cu2.75O11+z,
Hg1Ba2Ca2Cu3Oz,135
Dy1Ba2Cu4O8,77.2
C1Mo2,3.45
Y1Ba2Cu3O7,91
La1.9Sr0.1Cu1H0.1O4,28.9
Hf1Ru1P1,11.89
K1Ta0.988Nb0.012O3,
Cr1N1,
Y1Ca1Ba4Cu5N0.3C0.7O14,82
Ce1Rh1In5,2.2
B2Mg1,37.6
Hf1V2,9.26
Ba1Ni2P2,3
Y1Ru4P12,8.5
Fe2Zr1,
Ag2Bi1,
Ni0.22V0.78,0.35
Ce2Pd1In8,0.7
La1.685Nd0.2Sr0.115Cu1O4,11
La1Ba1Cu2.82Co0.18O7,14
La1.48Nd0.4Sr0.12Cu1O4,8.3
Ce2Ir1In8,
Y1Ba2Cu2.919Zn0.081O7-Z,47.4
Gd0.8Pr0.2Ba2Cu3O7,57.7
Pr1Ba2Cu3O7-Z,
Gd1Ba2Cu3O6.52,
Bi2Sr1.6Gd0.4Cu1O6+z,12.9
Nb1P1Se1,
Hf1V2H1,4.87
Ga0.3Hg0.7Sr2Y0.3Ca0.7Cu2OZ,86
Ba1Ag0.2Si1.8,3.2
Ir1V2,1.39
Ga0.3In0.7La3,9.25
Y1Ba2Cu4O8,78.1
La1.55Nd0.3Sr0.15Cu1O4,19.2
Sr1Fe1.76Co0.24As2,13.5
Pt0.113Ru0.887,0.21
Al2C1Mo3,10
As1Ge1,3.5
Eu1Ba2Cu2.85Zn0.15OZ,
Tl0.5Pb0.5Ca1Sr2Cu2O7,84.5
Gd1Ba1.6Pr0.4Cu3O6.99,
Y1Ba2Cu3O7,
La1.89Ca1.11Cu2OZ,13
Y4Ir6Sn19,2.2
Bi2Sr2Ca1Cu2O8,76
La1.85Sr0.15Cu0.995Sn0.005O4+Z,28
Ho1Ni2B2C1,8.4
Rb0.1Li0.05W1O2.85F0.15,3.1
In1Mo3Se3,
Ru0.95Sb0.05Sr2Gd1.4Ce0.6Cu2O10-z,29
Y1Ba2Cu3O6.9,89
Al0.14Au0.86,0.385
Ba8Si46,8.1
Be2Ta3,1
La0.3Y0.7Fe1As1F0.15O0.85,38
Fe1.02Se1,6
Mo5.25Nb0.75Se8,6.2
Ba0.6K0.4Fe2As2,38
N1Nb1,5.1
La0.5Pr0.5Ba1.5Sr0.5Cu3O6.916,
La1.8Nd0.2Cu1O4.071,34.8
Y1Ba2Cu3Li0.06O7-Z,88.8
Bi2Sr2Ca1Cu1.8Mn0.2O8+z,53
M0.125Ti1S2,
Th1Ru3B2,1.79
La0.6Th0.4Ni1C2,7.7
Sn3Y5,
Bi1.6Pb0.4Sr2Cu2.9Mo0.1OY,107
Bi2Sr2Ca1Cu2Oy,76.6
Ti0.1V0.9,6.03
Y0.9Ca0.1Ba1.6Sr0.4Cu4O7.8,85.5
Mo5P1B2,8.7
La1Ni2Ge2,0.69
Ca2In1N1,0.6
Bi2Sr2Ca0.69Y0.31Cu2Oz,70.8
K0.77Zr1N1Cl1,13.5
Mo0.7Pt0.075Re0.225,7.4
Nd1.88Ce0.12Cu1O4-z,
Pb1,7.193
Nb0.016Ta0.984,4.47
Y0.8Pr0.2Ba2Cu4O8,60
La1.9Ba0.1Cu1O4,
Bi2Sr1.8La2Cu0.96Ni0.04Oz,12.9
Bi2Pd1,1.7
Lu3.5Sc1.5Ir4Si10,7.69
Gd1Ba2Cu4O8,74
Bi2Sr2Ca0.81Gd0.19Cu2Oz,83
Ba1Fe2As1.74P0.26,
Ir1Mo3,8.35
Y0.78Yb0.02Ca0.2Ba2Cu3OZ,
Ba1Fe2As2,0
Ca1.65Na0.35Cu1Br2O2,18
Hg0.8Pb0.2Ba2Ca2Cu3O8.3,125
Cd2Re2O7,0.98
Hg0.75W0.25Sr2Ho1.5Ce0.5Cu2Oz,53
U1Ni2Al2.98,1.155
Y1Ba2Cu2.955Zn0.045O7-Z,67
Lu1Ni2B2C1,15.8
Hg0.6Ti0.4Ba2Ca2Cu3O8.4,134
Gd1Fe0.67Ir0.33As1O1,0
Pr1Fe0.9Co0.1As0.7P0.3O1,9.86
Dy1Ba2Cu3O7-Z,
Y1Ba2Cu3O9-X,92
Y1Ba2Cu3O6.72,85
Y1Ba2Cu2.94Ni0.06O6.94,83.5
Dy1Fe4P12,
Y1Ba2Cu2.85Zn0.15O7-Z,49
La0.5Sr0.5Ti1O3,
Fe1Se0.9S0.1,10.6
V2.865Fe0.135Ga1,10.1
Y1Ba2Cu2.948Zn0.052O7-z,73
Y1Ba2Cu3O7,93
Y1Ba2Cu3O6.937,84.8
M1Ti1N1Cl1,10.5
Tb1Ni2B2C1,
Pr0.86Ce0.14Pt4Ge12,3.43
Ba1Fe2As2,
Y1Ba2Cu3O6.75,61.1
Y1Ni0.82Bi2,4.1
Nb0.95V0.05N0.85,7.12
La1.76Sr0.24Cu1OZ,18.7
Ca1.85Na0.15Cu1Cl2O2,25
Sn0.01V0.99,4.21
Y1Ba2Cu3O7-Z,
Y1Sr2Cu2.8Mo0.2O7,40
La2Cu0.98Li0.02O4,
Tl1Ba1.2La0.8Cu1O5-Y,
Ba1Fe1.85Ni0.15As2,13.5
Cd0.7Mg0.3,0.105
Bi3.2Pb0.6V0.2Sr4Ca5Cu7Oz,110.5
La2C2Br2,7.03
Bi2Sr2Ca1Cu2O8+Z,90
La1.8Sr0.2Cu1O4,30
La1.85Sr0.15Cu1Oz,38.2
Hg0.016In0.984,3.342
Bi2La0.25Eu0.25Ca2.5Cu2OZ,46.5
La1.9Sr0.1Cu1Cl0.1O3.9-z,21
Sr2F2Ti2As2O1,
Si1V3,17
Y1Ba1Sr1Cu3O6.88,75.6
Er0.85Ca0.15Ba2Cu3O6.93,79.5
Y1Pd5B3C0.3,23.32
Bi1.6Pb0.4Sr1.8Ba0.2Ca1.98Er0.02Cu3Oz,107
V0.75Si0.22Al0.03,13.3
La2.91Pr0.09Tl1,7.55
La1Ba1.5Ca0.5Cu3O6.76,
Nb2.88Ti0.12Al1,15
Ge0.18Nb0.82,6.12
Ca1Fe1.898Co0.102As2,19.9
Tm0.2Ba0.8Cu1OX,80.5
La1.3Ba1.7SrCu3O6.885,32
Nb1Tc3,10.5
Mg0.8Zn0.2C1.05Ni3,4
La1.85Sr0.15Cu1O4,
Te3Zr1,
Ga1Sr2Y0.7Ca0.3Cu2O7,25
Bi2Sr2Ca1Cu2Oz,87
Bi2Sr2Ca1Cu2O8,89.5
Tm1Ni2B2C1,11
Sc0.25Y0.75Ir3.6Rh0.4B4,2.92
Sm1Fe0.8Zn0.2As1F0.2O0.8,
La0.84Tm0.16Sn3,3.33
Nd1Ba2Cu2.91Ga0.09O7-y,50.1
Na2Cs1C60,11.7
Sm1Ba1.9Pr0.1Cu3O6.99,56.4
Y1Ba2Cu3OZ,89.5
Ca10Pt3.18Fe9.82As18,
Be22Re0.95Os0.05,9.2
Mo3Si1.3,1.3
Ba8Si46,8.1
O1W3,
La1.6Sr0.4Ca0.6Nd0.4Cu2O6-Z,
Y1Ba2Cu3O7-z,84.4
La0.75Sm0.25Ba1Ca1Cu3O7,71
Nd2Cu1F0.3O3.7,37
Gd0.85Mo0.15Ba2Cu3O6.855,59.2
Ru1Sr1.9La0.1Eu1Cu2O8,
Pb2Sr2Y0.5Ca0.5Cu3O8,78.4
Nb25Ti50Ta25,8.6
Na1Fe0.99Co0.01As1,0
Ir0.815Rh0.185,0.028
Ce0.91La0.09Ru2,6.57
Rh3Ti1,
Mo0.2Sr2Y1.2Ce0.8Cu2.8Oz,50
Nb1Pt1,
Y1Ba2Cu2.7Ni0.3O7-z,
La1.85Sr0.15Cu0.9825Zn0.0175O4,15
Hg1Mg1,0.48
Ba1Pt2As2,1.6
Au2In1Tm1,
Ce1Co3B2,
Y0.9Pr0.1Ba2Cu3O6.965,85
Bi2Sr2Cu1O6,8
Ce1Rh0.25Ir0.75In5,0.62
Mo1Sr2Yb1.5Ce1Cu2O10,
As0.25Se0.75Y1,0.78
Al3Mg2,0.87
Ba1.6Sr0.4Yb0.85Ca0.15Cu3O6.36,19
La3Ca0.8Cd0.2Ba3Cu7O16.536,76
Bi2Sr2Ca0.8Y0.2Cu2O8.2,87.8
Sc5Ir4Si10,8.4
Ba0.6K0.4Fe2As2,37.76
Pb0.5Sr1Ba1Y0.75Ca0.25Cu2.5OZ,61.5
Bi2Sr1.8Pb0.2Cu1O6.129,
Y1Ba2Cu3OZ,92
La0.94Mo6Se8,11
Er1Ba2Cu2.61Zn0.36Fe0.03O6.85,
Tl2.5Pb0.3Pr1Sr2Cu2.5OX,39.06
Nd2Ba2Cu2Ti2O11,
Nb1Sn1Ta1V1,6.2
Sr1Si1.7Ni0.3,2.8
Y0.9Sc0.1Ba2Cu4O8,81
Mg1B1.9C0.1,30
Er0.98Gd0.02Rh4B4,8.22
Bi1.5Pb0.5Sr1.8La0.2Cu1O5.983,9.2
La1Ba1.5Ca0.5Cu3O7.12,
Tm1Ni1.8Fe0.2B2C1,0
Hg0.8V0.2Ba2Ca1Cu2O6.3,125
Cu1.8Mo6S8,10.7
Ti0.415V0.585,7.49
Bi2Sr2Ca1Cu2O8.218,70
Tl1Sr2Ca0.7Y0.3Cu2O6.84,87
Bi1.6Pb0.4Sb0.1Sr2Ca2Cu2OZ,132.25
Bi2Sr2Ca1Cu2O8.216,78
Bi1.5Pb0.2Sr2Ca2Cu2.8Fe0.2Oz,24
Hg0.95Re0.05Ba2Cu1O4.37,96
Re24Ti6,6.6
Nb1Sr2Eu1.5Ce0.5Cu2O10,30.2
Mg1B2,33
La1.832Eu0.2Sr0.018Cu1O4,
Dy1B2C2,
Ce1Rh0.25Ir0.75In5,0.64
Y1Ni2B2C1,15.6
Ag1Lu1,
La1.965Ba0.035Cu1O4,
Nd1F0.3Bi1S2O0.7,4.7
Y1Ni1Cu1B2C1,10.1
Tl0.5Bi0.5Sr4Cu2C1O10,52
Pb0.95Tl0.05,7.055
Hg0.7Pb0.3Ba2Ca2Cu3OY,127
Y0.7Tb0.3Ni2B2C1,8.1
Nb3Ga0.5Sn0.5,16.4
Tl0.5Pb0.5Sr2Ca1Cu2.95Ni0.05O7,50
Sr2Cu1C1O5,
U1Ru2Si2,1.1
La1.875Ba0.125Cu0.98Zn0.02O4,
Ir0.287O0.14Ti0.578,5.5
Gd0.8Pr0.15Ca0.05Ba2Cu3O7-z,64.3
Ba0.63K0.37Bi1O3,30
La0.75Pr0.25Ba22Nb1O8,
Lu0.65Pr0.35Ba1.7Sr0.3Cu3O6.93,52
Ca0.285Sr0.665Cu1O2,110
Bi2Ca2.5Nd0.5Cu2O8.43,33.5
Hg1Ba2Cu1O4+z,96
Na1Fe0.985Co0.015As1,19.9
Tl1Sr2Ca0.3Y0.7Cu2O6.97,92
Y1Ba1.8La0.2Cu3O7,81.8
Bi2Sr2Ca1Cu1.88Co0.12I0.91Oz,28.4
Nd1Sr1.8Ba0.2Cu2.8Mo0.2Oz,
Hg0.75Ba2.07Ca2.07Cu3.11O8.187,135.4
Bi2Sr2Ca1Cu2O8+y,84.9
Pd0.1Ti1Se2,
Cd1Mo6S8,1.8
Pd0.1Ti0.9,5
Bi2Sr2Ca1Cu2O8+D,82
La1.84Ba0.16Cu1O4,28.8
Nd0.95Th0.05Ni1O3,
Ba0.1La1.9Ag0.25Cu0.75O4-Y,26
Y1Ba2Cu3.9Ni0.1O8,52.6
Er0.97Pr0.03Ba2Cu3O7,93.9
Y0.8Ca0.2Ba2Cu3O6.59,67.3
Hg0.75Mo0.25Ba2Cu1O4.59,12
Bi2Sr2Ca0.5Y0.5Cu2Oz,31.5
Ho0.4Dy0.6Ni2B2C1,5.85
La1Fe0.887Zn0.113As1F0.28O0.68,
Mo1Te2,0.3
Y1Ba2Cu3H0.14O7,92.5
La1Ba2Cu3OZ,47.73
Y1Ba2Cu2.79Zn0.21O7-Z,21
La1.85Ca0.15Cu1O3.942,19
Y1Ba2Cu3O6.76,85.23
Y1Ba2Cu2.95Co0.05O6.92,94.3
Nb3Sn0.4Al0.6,13.6
Ho0.25Y0.75Ni2B2C1,13.8
La0.92Sr0.08Fe1As1O1,18.9
Y1Ba1.6Sr0.4Cu4O8,76.6
Tl1Ba1.4La0.6Cu1O5,
Y1Ba2Cu2.85Au0.15Oz,90
Gd1Ba2Cu2.85Fe0.15OX,47
Nb3Sn0.91Ga0.09,18.3
Mg0.85Tl0.15,
Y1Ba2Cu3O7,90.5
Tm1Ba2Cu3O6.71,78
C1Mo0.83Ti0.17,10.2
Pr1Ba2Cu2Nb1O8-z,
S1N1,
Eu1Pt1Si3,3.7
Bi2Sr2Y1.64Ce0.36Cu2O10.22,20
P1,10.7
Bi2Sr1.3Ca0.7Cu1O8-Z,84
Y1Ba1.6Nd0.4Cu3Oz,86
Y1Ba2Cu4O8,72
Y1Ba2Cu3O6.9,95
Bi2Sr2Ca1Cu2O8,83
Y1Ba2Cu3O6.85,90.9
Ni0.02Ta1Se2,2.5
Bi2Sr1.2La0.8Ca1Cu2O8+X,
Dy1Ba2Cu2.99Zn0.01O7-y,89.5
Y0.8Pr0.2Ba2Cu4O8,68
Os0.07Zr0.93,5.66
Ce0.85La0.15Ru2,5.35
Dy2Ir3Si5,
Au0.92Ga0.08,0.168
La1.84Sr0.16Cu0.95Zn0.05O4,
Bi1.8Pb0.2Sr2Cu1O6+y,
Nd1.85Ce0.15Cu0.998Co0.002O4,14.4
La1Fe1As1F0.05O0.95,25.4
Y1Ba2Cu2.7Fe0.3O7-z,
Y2Pd1Ge3,3.58
Hg0.8W0.2Ba2Ca1Cu2O6.4,118
Ti2Mo1Ga1,
Y1Ba2Cu3.94Zn0.06Oz,46.8
Nb3Sn0.8Ga0.2,17.8
Be22Re1,9.65
La0.79Ca0.21Mn1O3,
Mo6Pb0.92S7.5,14
Pd50.745Ru0.255Sb49,1.57
Bi2Sr2Ca0.2Y0.8Cu2O8.38,
S1.2Se0.8Ta1,3.9
Fe1Te0.8S0.2,4.5
Ca1.92Na0.08Cu1Cl2O2,
Au1In1,0.6
Ba0.5K0.5Fe1.92Zn0.08As2,34.3
Ba0.63K0.37Bi1O3,29.1
Nd0.85Pr0.15Ba2Cu3O6.75,21.6
Bi2Sr1.4La0.6Cu1O6.42,5
Bi2Sr1.95Ba0.05Ca1Cu2Oz,80
Ce1Ni2Ge2,0.23
Y1Ba2Cu2.655Co0.345O7.29,
Hg0.75Mo0.25Sr2Cu1O4+z,50
Lu0.8Dy0.2Ru1B2,5.07
Bi3.9Cu0.1S3O4,3
Nb3Ga0.2Bi0.2Sn0.6,18.06
Ti0.65Zr0.35,1.37
Nd1Fe1As1F0.12O0.88,48
Sc1Si2,
Sm1.85Ce0.07Th0.08Cu1O4-z,18.5
Mo1Sr2Y1Cu2O8-z,39.8
Ce1Co1In4.86Sn0.14,0.556
Hg1.54Ba1.98Er1.43Cu2.1OZ,
Y1Ba2Cu2.97Fe0.03O7,91.2
Sn1Nb1Se3,3.02
Rh1Zr1,2.7
Ce1Co4B4,
Sb1,0.7
Eu1Fe2As1.4P0.6,26
Cs1.2Tl2.4C60,29.5
Bi1.8Pb0.2Sr1.7La0.3Cu1Oz,39
Y0.5La0.5Ba2Cu3O7.01,86
Bi2Sr2Ca1Cu2O7.965,
Sm1.48Gd0.37Ce0.15Cu1O4,10.5
Y1Ba2Cu4Li0.125O8,58
Ti0.975V0.025,1.4
Nb3Rh0.98Ir0.02,2.43
Gd1.1Ba1.9Cu3O7-z,80.6
La1Fe1As1H0.46O0.54,36.2
C60K3,19.5
La1.14Nb1Se3.14,1.32
Mo48Ru32P20,6.18
Y0.9Pr0.1Ba2Cu3O6.6,44.1
La2Cu1O4.08,32
Y1Ba2Cu3OZ,90
Hg1Ba2Cu1Oz,
Nb3Sn1,18
Y1Ba2Cu3.8Co0.2O8,50
La0.9462Ce0.0538Sn3,1.86
Fe1Se0.41Te0.41,13.2
Be2Zr1,
Y0.85Pr0.15Ni2B2C1,12
Er1Ba2Cu4O8,80
Tl2Ba2Cu1O6+Z,24
La1.85Sr0.15Cu0.97Zn0.03O4,2.1
La1F0.5Bi1S2O0.5,9.25
Fe0.75Ni0.25U6,1.4
La2Cu1O3.67,
Ga1V3,
Nd1.85Ce0.15Cu0.995Co0.005O4,7.3
Sm1Fe0.9Co0.1As1O1,15
La1.8Sr0.2Cu0.95Fe0.05O4,
Al2C1Ta3,
La0.75Nd0.25Ba1Ca1Cu3O7,55
Bi2Sr2Ca0.5Pr0.5Cu2Oz,
Si1,7.7
La1.8Sr0.2Cu1O4,37.2
Ir0.35Ta0.65,1.2
Bi1.3Pb0.5W0.2Sr2Ca2Cu3OX,94.5
Nd1.847Ce0.153Cu1O4,22.5
Er1Rh4B4,8.76
Pr1Ba2Cu3O6.46,
La3Ni2B2N2.7,12.5
Eu1Ba1.8Pr0.2Cu3O6.69,46
La1Fe1As1H0.6O0.6,35
K1Fe2As2,3.075
Ba3Pb1.2Bi0.8O7,
Y1Sr2Cu3OZ,
Tm1Ni1.84Fe0.16B2C1,3.99
Ba0.63K0.37Bi1O3,28.3
U1Pt2.988Pd0.012,0.24
Y0.4Pr0.6Ba2Cu2.7Fe0.3O7.1,
Na1Fe0.939Co0.061As1,13.4
Bi1.5Pb0.5Sr1.2La0.8Cu1O6.183,
Nb3Ga0.5Al0.5,18.5
Cu0.85Re0.15Sr2Y1Cu2O7.3,69
Sm0.7Pr0.3Ba2Cu3O6.95,11.9
Mg0.7Al0.3B2,22.1
Sr1Ca13Cu24O41,11.8
La1.85Sr0.15Cu1O4,37
K1Bi1O3,9
Rh17S15,5.4
Li2.6Ti1.9O4,11.2
Ag7B1F4O8,0.15
Y1Ba2Cu3O7-d,
Nb0.35Zr0.35Ti0.3,
Y1Ba2Cu2.97Zn0.03OX,79
La0.5Gd0.5Ba2Cu3OZ,88
Dy1Ba2Cu2.9Ga0.1O6.7,68
Si1U3,
Pr0.4Ca0.6Ba1La1Cu3O7.21,
M0.2Ta1S2,2.15
Bi2Sr2Ca1Cu1.994Fe0.006O8+d,81.5
Ni1P1,
Ce1Ni2Ge2,0.22
Nd1Rh3B1,
Lu3.5Sc1.5Ir4Si10,7.64
Nb3Si1,18.6
Si1Zr2,
Fe1Se0.8Br0.2,5
Fe1Se0.75Te0.25,13.3
Y1Ba2Cu3H0.24O6.765,68
Y1Ba2Cu3O6.82,86.7
Nb1C0.86,
Sr14Cu24O41,
La1.868Sr0.132Cu1O4,36.6
La3Ru4Ge13,3.9
Re0.76V0.24,4.52
Y1Ba1.95La0.05Cu2.95Al0.05Oz,90
Nb5Pt3,3.73
Zr1Ru1Si1,12
Pd5Th1,
Bi2Te1,8.6
Ho1Pd2P2,
Ru1Sr2Gd0.6Dy0.4Cu2O8,43.25
Tl2Ba2Cu1O6+Z,90
Mo0.6Ru0.4,7
Y0.6Pr0.4Ba2Cu3O6.66,25.4
Hg0.65V0.35Sr2.5Nd0.5Cu2O6+z,82
Eu1Ba2Cu2.925Zn0.075O6.92,
Mo5.5Ru0.5Se8,5.43
Gd1.55Pr0.3Ce0.15Cu1O4,
La1Sn3,5.98
Ti55Nb30Si15,4.9
C6Ca1,11.5
Nd1Bi1S2F0.5O0.5,4.78
Y1Ba1.5La0.5Cu3O7,0.3
Hf0.14Re0.86,5.86
Lu1Ni2B2C1,16.2
Bi1.6Pb0.4Sr2Ca2Cu4Oz,130
S2Ta1,0.8
Y1Ba2Cu2.55Au0.45OZ,71.8
La1.5Sr0.5Cu1O3.96,
Tl1Mo3Te3,5.84
Sn0.975Te1,0.165
Tl2Ba2Cu1O6+Z,47
La0.96Sr0.04Fe1As1O1,3.65
La1Co2B1.8Si0.2,
Bi2.12Sr1.88Cu1O6+z,6.38
Bi2Sr2Ca0.8Y0.2Cu2Oz,82
Li0.62Cs1Ca2Nb3O10,4.71
Y1Ni1.98Co0.02B2C1,14.3
Li0.28Zr1N1Cl1,11.6
Bi1.7Pb0.3Sr2Ca2Cu3Cs0.3Oz,109
Nd1Fe1P1F0.1O0.9,2.9
Hg1Ba2Ca0.86Sr0.14Cu2O6-Z,116
B1Mo1,0.5
Pd35Zr65,1.98
Y1Ba2Cu2.7Fe0.3O7-y,35
La1.75Eu0.2Sr0.1Cu1O4,
Er1Ba2Cu2.85Zn0.15O7-y,86
Li0.17Cs1Ca2Nb3O10,
Pr1.8Ce0.17Cu1OZ,10
Cr3Ru1,3.3
Ce1Ni1C2,
Pd0.95Pt0.05Te2,1.71
Y1Ba2Cu2.88Fe0.12O7,77.3
Fe1.087Te1,
Bi3Rh1,3.15
La1.82Sr0.18Cu1O3.972,28
Pb3Th1,5.55
Ba1Fe1.906Co0.094As2,16.7
Ga1Sr1.8Ca0.2Yb0.8Ca0.4Cu2O6.984,
Nd1.85Ce0.15Cu1O4,22
Y1Ba2Cu3.84Fe0.16O8+Z,
C0.5W0.5,10
La1.86Sr0.14Cu0.9975Zn0.0025O4,
Er2Fe3Si5,
La1Fe1As1F0.11O0.89,28
La1Fe1As1F0.1O0.9,25.8
Y1Ba2Cu4O8+Z,82
Mo0.52Re0.48,11.1
As1Nb3,0.25
La1Ba1.5Ca0.5Cu3O6.85,76
Ce1F0.7Bi1S2O0.7,2.68
Sm0.7Pr0.3Ba2Cu3O6.8,5
Sn3Zr5,1.9
Ir1.05Nb0.95,4.75
Ba0.805K0.195Fe1.738Co0.262As2,14
Sr3Rh4Sn13,4.2
Pb0.7Cd0.3Sr2Y0.5Ca0.5Cu2Oz,26.5
Pt0.42Y0.58,0.76
La1Mo6Se8,10.8
Y1Ba2Cu3O7-z,91.26
C2Rh1U2,
Tl2Ba2Cu1O6.08,16
Bi2Sr2Ca1Cu1.8Sn0.2O8+z,84.5
Eu2Ba1.7K0.1Cu2Ti2O10.74,
Y1Ba2Cu3O6.95,90.2
La1Ba1.5Ca0.5Cu3O6.8,
Cr0.5Ru0.5,1.3
Pb2Sr2Y1Cu3O8.8,
Y6Mo4Al43,0.75
Pb0.6V0.4Sr2Ca0.65Gd0.35Cu2OZ,36.6
Y0.97Ca0.03Ba2Cu4O8,81.9
La0.2Nd0.8Ca1Ba1Cu3O7-Z,57
Ir2Yb1,
La1.9Sr0.1Cu0.95Mn0.05O4,
La1Bi1S1.4Se0.6F0.5O0.5,3
La1.87Ba0.13Cu0.96Li0.04O4,
Eu2Ba4Cu7O15-X,45
Ru0.55Rh0.45P1,3.6
Ru0.8Sn0.2Sr2Eu1.2Ce0.8Cu2O10+z,37
Pd2Tb1Sn1,
Bi1.6Pb0.4Sr1.6Ca2Cu3Oz,
Rb0.33W1O3,2.89
Co1Sn2,
Sm1Fe1As1F0.25O0.7,49.6
Er0.94Ca0.06Ba2Cu2.82Co0.18O6.76,64
Y1Ba2Cu3O6.8,83.1
Bi2Sr2Ca0.9K0.1Cu2OZ,76
Hg1Ba2Ca4Cu5FOz,109
Ba1Fe1.866Pd0.134As2,7.16
Ce1Co0.8Ni0.2In5,0.88
Ni45Zr55,2
La1Pt3P1,1.5
Ce1Ir1In4.97Sn0.03,0.66
Dy1Ru1B2,
Y0.8Ca0.2Sr1Ba1Cu2.8B0.2O7,45
Cr0.765Fe0.135Al0.1,
Ge1V3,6.9
In1N1,0.47
Nb2.55Zr0.45Sn1,17.9
Sm1Fe1As1F0.13O0.87,24.7
Sr1Fe1.3Ru0.7As2,20.1
Sr0.2La1.8Cu0.99V0.01O4,12
Hg1Ba2Cu0.97Zn0.03O4+z,78
Ti2In1N1,7.3
Y1Ba2Cu3O6.962,92.2
Sr2Nd0.2Ca0.8Cu2F1O5,86
Yb0.9Lu0.1Ba2Cu3O7-z,89.5
Mg1B1.98C0.02,38.4
Bi2Sr2Ca0.8Nd0.2Cu2O8.26,89.7
La1Pd2Ge2,0.96
Bi1Pt1Se1,1.45
Y1Ba2Cu0.925Co0.075O7-d,86.8
Y1Ba2Cu3.8Zn0.2O8,30.5
Bi1Pb1Sr1.5La0.5Cu1O6,16.3
Lu4Ir6Sn19,3.2
B1C1Mo2,5.4
Hg1Ba2Ca2Cu3O8.2,104
Y1Ba2Cu3H0.21O7,86
Bi2Sr2Ca1Cu2O8,85
La1.85Sr0.15Cu1O4-Z,35
Bi2Sr2Ca0.68Gd0.32Cu2O8+z,79
B5W2,
Mo0.95Hf0.05C1,12.7
Y0.5Pr0.5Ba2Cu3O6.95,12.7
Er1Ba2Cu2.92Zn0.08O7-y,62.7
La1Fe1As1F0.1O0.9,26
Y1Sr2Nb0.9Cu2.1O7.9,27
Hf0.025Re0.975,7.3
Pr0.9La0.1Os4Sb12,1.7
La1.914Sr0.086Cu1O4,22.25
Nd1.88Ce0.12Cu1O4-Z,
La1.84Sr0.16Cu1O4,22.6
Pb2Sr2Dy1Cu3O8+Z,
Fe1Se0.4Te0.6,14.4
Tl0.5Pb0.5Ca0.8Er0.2Sr2Cu2OX,110
Bi1Sr1Ca1Cu1O1,85
Na2Mo15Se19,
Ni0.04Ta1S2,4.095
Ga0.4Nb0.6,20.3
La1.8Sr0.2Cu0.98Ni0.02O4,17.1
Sr4Cu6O10,
Y1Ba2Cu3O7-z,86.5
Er1Ba2Cu3OZ,90
Ho1Rh4B4,
Bi1Na1,2.25
V3Si1,
Hg1Ba2Cu1O4+Z,
Ba1Fe2As1.28P0.72,22.4
La1Bi1S1.8Se0.2F0.5O0.5,2.19
Bi2Sr2Ca0.56Y0.44Cu2OZ,
Rh0.4Zr0.6,7
Y1Ba2Cu3O7,89
La1.929Na0.071Cu1O4,28
Mo6.35Pb0.9S8Sn0.12,11
Y1Ba2Cu3O7,91.2
Rh0.91Ti0.04Y0.05,1.4
Y0.9Pr0.1Ba2Cu3O6.75,52.2
Ca0.3Nd0.7Ba1La1Cu3O7.24,14.3
Ag0.7Al0.3,0.11
Y1Ba2Cu2.775Fe0.225O7-y,63
Y1Ba2Cu2.775Ni0.225O7-z,
Y1Ni1Ge3,0.46
Ru1,0.493
Tl1Sr2Ba2Cu2C0.8N0.2O10,49
Bi0.5Pb0.25Sn0.25,8.5
Ca0.77La0.23Fe1As1.99P0.01,28
Bi2.2Sr1.8Cu1Oz,
Sn0.8075Pb0.1425In0.05Te1,2.81
La1Ru3Si2,6.5
Ru1Se2,
La1.79Sr0.21Cu0.94Co0.06O4,31.8
Y1Re0.1Ba2Cu2.9O7.09,91
Ag0.04Cd0.784Cu0.01Zn0.166,
La1.68Eu0.2Sr0.12Cu1O4,
Sb0.4Sn0.6,3.8
Hg1.5Pb0.5Ba2Y0.72Ca0.28Cu2O8-z,82.1
Bi2Pr0.5Ca2.5Cu2OZ,47
Nb0.768Al0.146Ge0.086,17.4
Ru0.8Sr2Gd1Cu2.2O8-z,
Nd1.85Th0.15Cu1O4-Z,15.9
Cu1Ir2Se4,
Y1Ba2Cu2.85Fe0.075Zn0.075O7-z,50
Fe1Se0.874Sb0.046,9.2
Tl1Ba2Ca1Cu2O8,105
Pb0.7V0.3Sr2Ca0.7Er0.3Cu2OZ,58.8
Hg1.4Tl0.6Ba2Ca1Cu2Oz,34
Y0.9Pr0.1Ba2Cu3O6.98,85.9
Ho1Fe1As1F0.1O0.9,36
La0.8Y0.2Fe0.96Mn0.06As1F0.11O0.89,
Y0.7Ca0.3Ba1.4La0.6Cu3O7.12,82
Ca0.1Cd0.9La1Ba1Cu3Oz,
Pb0.5Cd0.5Sr2.1Y0.9Cu2O7-d,
Rh20Zr80,3.72
Bi2Sr2Ca1Cu2O8.15,
Co0.01Ti0.99,
Tl2Ba2Ca1Cu1.98Fe0.02O8,106
Hg1Ba2Ca1Cu2O6+D,122
Ba0.542K0.458Bi1O3,23.1
Tl2Ba2Ca2Cu3O9.83,114
Al1Sr2Ca5Cu5Oz,83
Sr1.4K0.6Cu1C1O5,21
Pb0.6V0.4Sr2Ca0.65Sm0.35Cu2OZ,25.5
Er1Fe4P12,
Bi2.2Sr1.8Ca1.05Cu1.95Na0.2O8+Z,87
La1Pd0.6Ge0.14,2.8
I1Bi2Sr2Ca0.4Y0.6Cu2Oz,
Y2Ba4Cu7O14,
Sn1.15Ta1S3.15,2.85
Bi3Pb1Sr3Ca3Cu3.94Fe0.06OX,
Lu0.65Er0.35Ru1B2,6.94
Bi4S3O4,4.11
Y0.7Pr0.3Ba2Cu3O6.942,60.6
Hg0.714Tl0.286,3.875
Nb2.9V0.3Au1,6.5
Bi2Sr2Ca0.8Ho0.2Cu2OZ,80
Y0.2Ca0.4Pr0.4Ba2Cu3O7,36.5
Nb1Sc1,
Nb1Se2,7.4
Y1Ba1.8Cs0.2Cu3O6.58,93.3
La1.65Ca0.15Nd0.2Cu1O4,30
Ho1Rh2.6Ru1.4B4,4.68
Hg0.7Cr0.3Sr2Cu0.96Zn0.04O4+z,54
Sm1Ba1.5Sr0.5Cu3O7-Z,70.7
Dy1Fe1As1O0.7,51.2
Rb0.19W1O3,5.5
Sm0.7Pr0.3Ba2Cu3O6.55,
La2Ba4Cu6O14+X,48
Hg1Ba2Cu1O4.07,91
La1Os4P12,1.8
Na0.3Re1O3,
Lu5Ir3.12Rh0.88Si10,5.8
Hg1Ba2Cu1O4+z,97
Pr1.96Ce0.04Cu1O4,23.6
Y1Ba1.8Sr0.2Cu3O6.8,90.5
Bi2Sr1.5Ca1.5Cu2O8.25,67
Ir0.135Rh0.135Os0.73,0.22
Y1.5Sr1.8Ce1Cu2.7O8.6,
Bi2Sr2Ca0.55Y0.45Cu1.95Zn0.05O8+d,19
Nd1Ru3B2,
Au1Zr3,0.92
Ba1Fe1.84Co0.16As2,21.8
Ti0.33Zr0.66,1.35
Gd1Os4P12,
Y1Ba2Cu3O6.7,
Y1Ba2Cu2.91Zn0.09O6.63,
Ta1Rh1P1,4.41
C0.93Nb1,6.5
Rh0.04Ta0.05Ti0.91,2.3
La1Ba1.5Ca0.5Cu3O7.112,72
C0.7N0.3Sr2Cu1O5.45,31
Nd1.85Ce0.15Cu1O3.98,19
Sn0.84In0.16Te1,2.12
Au2Bi1,1.7
Na2Rb1C60,3.4
Sr2Ru1O4,1.49
Sn1Te1,0.104
Sr2Cu1C1O5,
La3Tl1,8.86
Bi8Sr6Ca6Cu9O33+X,74.3
Bi4Sr3Ca2.8Tm0.2Cu4O16+Z,88
Mo32Ru48P20,4.68
Tl1Ba2Ca1Cu2O7-D,92
Y0.75Ca0.25Ba2Cu2.75Co0.25OZ,68
Sn1Ta3,6.4
Ce0.97La0.03Ru2,5.89
Y0.5Pr0.5Ba2Cu3O6.68,27.1
Sm1Fe1As1F0.1O0.9,54.6
Y1In2.73Sn0.27,0
La0.9Ba1.5Ca0.6Cu3O6.74,73
Y1Ba2Cu3O6.23,
Y0.85Pr0.15Ba2Cu3O6.8,59
Mg0.978Al0.022B2,34.7
La1.85Sr0.15Cu1O4,35
Y1Ba2Cu3O7-Z,90.9
V3Si0.6Al0.4,10.1
Y1Ba2Cu4O8,72.9
Fe1Zr2,0.17
Sr1Cu1O3+d,
Y0.4Pr0.6Ba1.5Sr0.5Cu3O6.92,
Nb78Ga16Mn6,5.53
Ti1N1,5.6
Fe0.018Ru0.982,0.165
M1Ta1S2,5.25
Ba0.575K0.425Bi1O3,27.3
C0.25N0.75Nb0.85Ti0.15,17.8
Y1Ni1.94Ru0.06B2C1,8.7
Nb1Tc3,10.5
W7Re13B1,7.1
Ga0.15Nb3Sb0.15Sn0.7,16.89
Gd0.98Ca0.02Ba2Cu3O7-z,85.4
Bi2Pb0.1Sr1.9Cu1OY,8.4
Au1Zn2,
Ba0.63K0.37Fe2As2,39
Bi1Pd1Se1,1
Y1Ba2Cu3F0.15O6.7,89.5
Al1Cr0.3Nb2.7,14.1
Ba8Si46,8.1
Nb3Sn1,17.4
Bi1.7Pb0.3Sr2Ca2Cu3F0.5O9.5,113
Gd1.4Ce0.6Sr2Cu2Ti1O10,11
Bi2Sr2Ca0.85Y0.15Cu1.98Zn0.02O8+d,77.2
Sb1Te2Tl1,
Ho1Ba2Cu4O8,76.2
Gd0.9Ca0.1Ba2Cu3O7-z,88
Y0.8Pr0.2Ba2Cu3O7-Z,75.2
Gd1Ba2Cu4O8,73.4
Nb3Al0.66Ge0.34,20.4
Pb0.5Sn0.5Te1,
La1.85Sr0.15Cu1O4+z,37.9
Ho1Ba2Cu3O7,95
Si2U1,
La1.85Sr0.15Cu0.988Zn0.012O4+z,23.7
Hf0.25Zr0.75,6.62
Ba1Fe1.8Co0.2As2,25.4
Ru1Sr1.9La0.1Gd1Cu2O8,
M1Ti1N1Cl1,17.1
Nd1.1Ba1.9Cu3O6.935,76
Sm1.3Pr0.2Ce0.5Sr2Cu2Nb1O10-z,12.8
Bi2Sr2Ca0.81Gd0.19Cu2O8+z,84.1
Tl0.5Pb0.5Sr2Ca1Cu2O7,85
Y1Ba2Cu3O6.9,91
Bi4Sr3Ca3Cu3.975Cr0.025Oz,78
Y1Ba2Cu4O8,
Fe1Se0.13Te0.87,6
Bi2Sr1.4La0.6Ca1Cu2OZ,
Bi2.1Sr1.5Ca0.4Cu1O6+z,83
Ge1U7,1.4
Y1Ba2Cu2.85Zn0.036Ga0.114O7-Z,55.1
Y0.8Ca0.2Ba2Cu3O6.12,
Ce1Bi1S2F0.4O0.6,2.85
Bi1.8Pb0.2Sr2Ca1Cu1.96Fe0.04O8,48.5
Li1M1Fe2Se2,35
C60K3,17.8
Nb3Al0.72Ge0.28,19.9
Ba2Bi1.25Sb1.75,
Sm1Fe1As1F0.5Ox,57.1
La1Nd0.91Ce0.09Cu1O3.97,15.7
Hf1Os1P1,5.53
La1.45Nd0.4Sr0.15Cu1O4,9.8
Mg0.7Be0.3B2,39
Y1Ba1Sr1Cu2.5B0.3S0.2Oz,
Ga1Lu3,
Cs0.8Fe2Se1.96,27.4
Bi1Sr1Ca1Cu1O1,110
Sm1Os4P12,
Ce1Bi1S2F0.7O0.35,4
Ga4Mn0.01Mo0.99,4
Cr0.055V0.945,1.89
Al0.029Ti0.971,0.65
Ba0.6K0.4Bi1O3,28
Nd1.85Ce0.15Cu1O4+Z,
La1Ba1Cu2.88Co0.12O7,40
Bi2Sr1.7La0.3Cu1O6+Z,19
Nb0.025Ta0.975,4.465
Nd1Fe1As1O0.7,53.7
Tl0.25Li0.25Ba2Ca1Be1Cu3.45Co0.05O10-z,105
Ce2Rh1In8,0.65
Ba0.3La1.7Hg0.5Cu0.5O4-Y,
La1Cu1O4,23
Ba1Fe1.8Ni0.2As2,6.4
Ba0.33Hf1N1Cl1,20.2
Y1Ba2Cu3O7,90
Y1Ba2Cu2.954Zn0.047O6+z,74
Eu1Ba2Cu3Oz,96.2
Sr4V3O9.8,
Li2Be1H4,
Ba1Pb0.75Bi0.25O3,12
Bi2Sr2Ca1Cu1.998Zn0.002O8+d,83
Tl1Sr2Ca1Cu2OZ,35
Nd1.85Ce0.15Cu1O4,22.5
Y1Ba2Cu4O8,81
Ga0.5Ge0.5Nb3,7.3
Hg1Ba2Ca4Cu5O12.32,
Ag0.667Al0.333,0.126
Mg1B1.874C0.126,33.3
Ti1Os1Si1,
Lu1.96Sc0.04Ir3Si5,2.8
Zr0.5Hf0.5V2,10.1
Gd1Ba2Cu3OZ,92.8
La1.739Nd0.111Sr0.15Cu1O4-d,
Pr1Bi1S2F0.5O0.5,3.5
Pb0.5Cd0.5Sr2Y0.5Ca0.5Cu2O7-d,
Ba0.5K0.5Fe1.8Ru0.2As2,36.5
Y1Ba2Cu3O6.46,45
Y1.5Ce0.5Sr2Cu2Se1O9-z,
Nb0.67Zr0.11Hf0.11Ti0.11,
O1Ti1.1,
Bi4Sr4La2Cu4OZ,
Nb0.93Tc0.07,7
Ba1Pd2As2,2
Fe1Sr2Gd1Cu2O7.58,36.5
Co1La3,4.4
La1.87Sr0.13Cu1O4,33.54
Nb0.63Ta0.37,6.84
La0.99Y0.01Fe0.995Mn0.005As1F0.11O0.89,7.5
Pb1Te1Sn1Te1,2.97
Y1Ba2Cu3O6.41,13.5
Fe1Sr2Y1Cu2O7.36,
La1.2Ba1.8Cu3O7.4,
Bi2Sr1.6La0.4Cu1O6.36,31.2
Fe1Se0.5Te0.5,15.2
Ir0.6Os0.2Rh0.2,0.22
Hg1Ba2Cu1O4.1,94.1
Bi14Rh3,2.85
Ca0.5Zn0.5Fe2O4,
Tl3Cr1Sr8Cu4O20,25
Y1Ba2Cu3O7,50
Nd0.95La0.9Ce0.15Cu1O4,18.4
Ho0.95La0.05Ni2B2C1,6.62
Co0.1Zr0.9,3.9
Y2Br0.25Cl1.75C2,2.85
Co1U1,1.7
Pb1S1Yb1S1,6.39
La1Te1,1.48
Mg1C0.85Ni3,
Li1Cu2P2,
Tl2Ba2Ca0.9Y0.1Cu1.96Co0.04O8+z,97.9
Hg0.4Pr0.8Sr2.4Ca0.4Cu2O6+z,74
Y1Ba2Cu2.7Al0.3O6.99,73
B2Mg1,39
Y0.9Pr0.1Ba2Cu3O7-Z,86
Bi2Sr1.6Ca1.2Yb0.2Cu2O8.26,88.3
Au0.85Pd0.15Ga2,1.79
Gd1Sr2Cu2.8P0.2Oz+0.8,
Ho0.85Pr0.15Ba2Cu3O7-Z,81.2
Cs0.33Ta1S2,3.8
Ti0.33Sr2Y1Cu2.67Oz,26
Ba2Ca2Cu3F1.6O6.4,102
Y1Ba2Cu3O6.81,
Nd1Fe1As0.5P0.5F0.1O0.9,25.2
Y0.7Pr0.2Ca0.1Ba2Cu3O7-Z,77.8
Gd1Ba2Cu3H1.68O6.89,
Pb0.6Cu0.4Sr0.8La1.2Cu1O5.11,34.8
Y1Ba2Cu3O6.8,91.6
Ir0.455Nb0.455O0.09,9.2
Tl2Ba2Cu1O6+z,
Nb0.2Zr0.8,8
Y0.7Ca0.3C2,2.4
Mg1.2C1.6Ni3,7.3
Ca1Fe0.74Co0.26As1H1,8.95
Mn0.03Si1V2.97,16.25
C60K3,18
Nd1.85Ce0.15Cu1O3.98,21.2
Pb0.5Sr1Ba1Y1Cu2.5OZ,
Pb1,7.19
Pd0.12Ti1Se2,1.93
Sm0.89Th0.11Fe1As1O1,48.9
M0.29Ta1S2,3
O1Ti1,0.64
Ca1.85Na0.15Cu1Br1Cl1O2,19
Bi2.1Sr1.9Ca0.74Cu2Oz,88
La0.9647Ce0.0333Sn3,3.03
Be22Pd1,
Eu1.007La0.793Sr0.2Cu1O4,29.2
As1Ni0.25Pd0.75,1.34
Y0.1Pr0.9Ba2Cu3O7-Z,
La2Ba2Cu2Ti1.7Al0.3O10.86,
Bi2Sr2.2Ca0.8Cu2O8,89.9
Bi2Sr1.8La0.2Cu0.8Fe0.2Oz,
Lu1Ni2B2C1,14.2
Eu1Ba2Cu2.6Co0.4Oz,
La1.85Sr0.15Cu0.985Ni0.015O4+z,25.9
Sr0.875Nd0.125Cu1O2-d,20
Eu0.13M1Hf1N1Cl1,25.8
C8Rb1Hg1,1.41
Pr1.665Y0.185Ce0.15Cu1O4,13
Ca1.702Cu0.851Cl1.851Na0.149O2.404,15
Pr1Os4Sb12,1.81
Ce1Cu2Si1.8Ge0.2,0.21
Nb0.75Zr0.25,11
Nd1.5Ba1.5Cu3OY,
Ce0.2Nd0.8F0.5Bi1S2O0.5,4.42
Nb0.35Ti0.65N0.97,13.2
Tl2Ba2Cu1O6,
Bi2Sr1.7Gd0.3Ca1Cu2O8+z,60.4
Mg1B1.8C0.2,22
Hg1Ba2Ca2Cu3O8,133
La1.5Nd0.4Sr0.1Cu1O4,11
Bi2Sr2Ca0.8Nd0.2Cu2Oz,82
Pr2Ba4Cu7O14.21,23
La2Sr1Cu2O6,
Y1Ba2Cu3.84Fe0.16O8,
Hg1Ba2Ca1Cu2O6+Z,116
Pr0.2Nd0.8Os4Sb12,
Y1Ir1Si1,2.7
Bi1.8Pb0.2Sr2Cu1O6+y,20
Ir0.33V2.67,1.39
Yb1S1Eu1S1,
Ge1Nb3,3.342
Si1Zr4,
Nd1Fe1As1F0.1O0.9,48
Ba0.9K0.1Ti2Sb2O1,5.13
Gd1Ba2Cu3O7,78
Y1Ba2Cu3O9-Y,
Co20Th80,3.8
Ce1Ir1In5,0.4
Th0.5Y0.5,1.25
Hg1Ba2Cu1O4.01,61
Dy1Ba2Cu2.8Ni0.2O6.83,63
Mo0.865Re0.135,6.1
Ga1Sr2Y1Cu2O7,
Sr0.4K0.6Bi1O3,11.18
Y1Ba2Cu3O6.91,90
In1Sb1,4.1
Y1Ba2Cu2.9Zn0.1O6.88,4.3
La1Fe1As1F0.1O0.9,23.7
Sm1Rh3B2,
Pr1.85Ce0.15Cu1O4,24
Sn1Mo6S8,11.7
Py2C6H214Hg1I4Bi2Sr1.5Ca1.5Cu2OZ,81.2
Tm2Fe3Si5,3.13
Ce0.01La0.99,3.63
Y1Ba2Cu2.99Zn0.01O7-y,88.6
Y1Ba2Cu3O6.77,86.2
La1.934Ba0.066Cu1O4,22.6
Dy1Ba2Cu3O7,91
Al3Zr1,
M0.165Ta1S2,1.95
B0.3Ru0.7,2.58
Al1Re1,
Pd0.074Ti0.926,4.85
Y1Ba2Cu2.91Zn0.09O6.63,
Sr1Fe1.88Ni0.12As2,3.74
Nb3S4,4
K3C60,
Y1Ba2Cu4O8,
Y0.9Ca0.1Ba2Cu2.8Zn0.2O6.74,15.8
Y1Ba2Cu4O8,78
Ir1Sn2,0.65
In0.966Mg0.034,3.61
Y1Ba2Cu3O6.54,58
Mg0.8Al0.2B2,29
Pd1Sb1Se1,1
Y1Ba2Cu3O7,90
Bi2K1,3.58
La1.95Bi0.05Cu0.99Zn0.01O4.093,22.7
Y0.6Pr0.4Ba2Cu3Oz,
Bi2Sr1.5La0.5Cu1O6+Z,28
C0.3Ba2Ca4Cu5.7O10.66,C)1234
